Repository: DunklesArchipel/electrochemistry-data

# Electrochemistry-data
This repository hosts a dataset for interfacial electrochemistry data,
focusing on cyclic voltammograms of well-defined single crystal electrodes
recorded in aqueous and non-aqueous electrolytes. It consists of published
data that is either retraced from source PDFs or provided by the authors, and
can be browsed on [echemdb.org/cv](https://www.echemdb.org/cv).
The data is provided as frictionless-based [`unitpackages`](https://echemdb.github.io/unitpackage/)
and originates from two kinds of input:

* **Digitized data** retraced from figures in publications, stored as SVG and
  YAML files and converted with [`svgdigitizer`](https://echemdb.github.io/svgdigitizer/).
* **Directly submitted data** provided by authors as CSV files together with
  YAML metadata.

In both cases a BibTeX (BIB) reference ties the data to its publication, and all
input YAML files and output Data Packages are validated against the [echemdb-metadata schema](https://github.com/echemdb/metadata-schema).
The dataset is generated automatically on each release from the input files in
this repository and is maintained by the [echemdb](https://github.com/echemdb) community.

## Accessing Data

### Direct Download

The generated data archive can be downloaded directly as a ZIP:

* **GitHub release (latest):** [data-0.9.1.zip](https://github.com/echemdb/electrochemistry-data/releases/download/0.9.1/data-0.9.1.zip)
* **Zenodo (archived, citable):** download the ZIP from the *Files* section of the [Zenodo record](https://doi.org/10.5281/zenodo.20723429), which always resolves to the latest version.

All releases are also listed in the [release section](https://github.com/echemdb/electrochemistry-data/releases).

### Unitpackage API

A collection can be created from the the [echemdb module](https://echemdb.github.io/unitpackage/usage/echemdb_usage.html) of the [`unitpackages`](https://echemdb.github.io/unitpackage/) interface
(see [`unitpackages` installation instructions](https://echemdb.github.io/unitpackage/installaton.html)).

```python
from unitpackage.database.echemdb import Echemdb
db = Echemdb.from_remote()
```

### Electrochemistry Data API

Install the latest version of the module.

```sh
pip install git+https://github.com/echemdb/electrochemistry-data.git
```

In your preferred Python environment retrieve the URL with the data via

```py
from echemdb_ecdata.url import ECHEMDB_DATABASE_URL
ECHEMDB_DATABASE_URL
```

## Development

If you want to work on the data and repository itself, install [pixi](https://pixi.sh)
and clone the repository:

```sh
git clone https://github.com/echemdb/electrochemistry-data.git
cd electrochemistry-data
```

For possible commands run

```sh
pixi run
```

More pixi tasks can be inferred from the [pyproject.toml](pyproject.toml).

### Conversion

The repository converts source data into standardized frictionless datapackages:

```sh

# Convert all data (SVG digitizer + raw data)
pixi run -e dev convert

# Convert only SVG digitizer data (from literature/svgdigitizer/)
pixi run -e dev convert-svg

# Convert only raw data (from literature/source_data/)
pixi run -e dev convert-raw

# Clean generated data before converting
pixi run -e dev clean-data
```

A typical workflow:

```sh

### Validation

All data (input YAML and output JSON) is validated against the [echemdb-metadata schema](https://github.com/echemdb/metadata-schema).
In addition, filenames, identifiers, and bibliography keys are validated for consistency.

Two umbrella tasks cover all checks:

```sh

# Validate all input files (YAML schema, filenames/identifiers, bib keys)
pixi run -e dev validate-input

# Validate all generated files (JSON schema, identifiers)
pixi run -e dev validate-generated
```

These are also used in the CI workflows. You can run individual sub-tasks:

```sh

# Schema validation
pixi run -e dev validate-svgdigitizer-yaml  # Input YAML (svgdigitizer)
pixi run -e dev validate-source-yaml        # Input YAML (source data)
pixi run -e dev validate-svgdigitizer       # Generated JSON (svgdigitizer)

# Filename and identifier validation
pixi run -e dev validate-identifiers              # All input filenames
pixi run -e dev validate-svgdigitizer-filenames   # SVG digitizer filenames only
pixi run -e dev validate-source-filenames         # Source data filenames only
pixi run -e dev validate-generated-identifiers    # Generated data identifiers

# Lowercase SVG labels and filenames (enforced for Windows compatibility)
pixi run -e dev fix-lowercase          # Apply changes
pixi run -e dev fix-lowercase-dry-run  # Preview only

# Rename directories and files after a bib key change (manual)
pixi run -e dev rename-identifiers OLD_NAME NEW_NAME

# Migrate input YAML metadata across breaking metadata-schema releases

# (applies the migration steps shipped with the metadata-schema repository)
pixi run -e dev migrate-metadata          # Apply changes
pixi run -e dev migrate-metadata-dry-run  # Preview only
```

File: literature/source_data/hermann_2021_effect_138279/hermann_2021_effect_138279_f5a_black.yaml
curation:
  process:
    - role: experimentalist
      name: Johannes M. Hermann
      orcid: https://orcid.org/0000-0001-7119-1295
    - role: supervisor
      name: Ludwig A. Kibler
      orcid: https://orcid.org/0000-0003-1152-1445
system:
  type: electrochemical
  electrolyte:
    type: aqueous
    components:
      - name: water
        type: solvent
        chemicalIdentifiers:
          cas: 7732-18-5
          smiles: O
        proportion:
          value: 100
          unit: volume percent
        source:
          refinement: Sartorius arium 611UV
          purity:
            grade: ultrapure water
        purity:
          totalIonConductivity:
            value: 18.2
            unit: MOhm cm
          totalOrganicCarbon:
            value: 3
            unit: ppb
      - name: HClO4
        type: acid
        source:
          supplier: Merck Suprapur
        chemicalIdentifiers:
          cas: 7601-90-3
          smiles: Cl(=O)(=O)(=O)O
        concentration:
          value: 0.1
          unit: mol / l
      - name: HCOOH
        type: acid
        source:
          supplier: Merck Suprapur
        chemicalIdentifiers:
          cas: 64-18-6
          smiles: OC(=O)C
        concentration:
          value: 0.1
          unit: mol / l
    ph:
      comment: "Estimated with CurTiPot (v4.4.0) using a temperature of 25 °C."
      value: 1.106
  electrodes:
    - name: RE
      function: reference electrode
      redoxSystem: Hg/Hg2SO4
      material: Hg
      description: |
        SI Analytics B3610+
          potentialDefiningConcentration:
        potassium sulfate: sat.
    - name: WE
      function: working electrode
      type: single crystal
      material: Au
      crystallographicOrientation: "111"
      source:
        supplier: MaTecK GmbH
      purity:
        grade: 5N
      geometricElectrolyteContactArea:
        value: 0.1241
        unit: cm²
      shape:
        type: cylinder
        height:
          value: 5
          unit: mm
        diameter:
          value: 4
          unit: mm
      preparationProcedure:
        description:
          - oval shape with 4 and 3.95 mm diameter
  electrochemicalCell:
    type: beaker cell
source:
  citationKey: hermann_2021_effect_138279
  url: https://doi.org/10.1016/j.electacta.2021.138279
  figure: 5a
  curve: black
  originalFilename: 2017-03-06T09-54-32.000_0003_AUT84422.tsv
experimental:
  tags:
    - FAOR
  operationParameters:
    temperature:
      unit: deg_C
      value: 20
figureDescription:
  type: raw
  measurementType: CV
  scanRate:
    value: 10
    unit: mV / s
dataDescription:
  dialect:
    delimiter: "\t"
    decimal: '.'
    encoding: utf-8-sig
    headerLines: 0
    columnHeaderLines: 1
  fieldMapping:
    Time (s): t
    WE(1).Potential (V): E
    WE(1).Current (A): I
    Scan: cycle
  fieldUnits:
    - name: t
      unit: s
    - name: E
      unit: V
      reference: MSE-sat
    - name: I
      unit: A
echemdbSchemaVersion: 0.8.2

File: literature/source_data/hermann_2021_effect_138279/hermann_2021_effect_138279_f5a_blue.yaml
curation:
  process:
    - role: experimentalist
      name: Johannes M. Hermann
      orcid: https://orcid.org/0000-0001-7119-1295
system:
  type: electrochemical
  electrolyte:
    type: aqueous
    components:
      - name: water
        type: solvent
        chemicalIdentifiers:
          cas: 7732-18-5
          smiles: O
        proportion:
          value: 100
          unit: volume percent
        source:
          refinement: Sartorius arium 611UV
          purity:
            grade: ultrapure water
        purity:
          totalIonConductivity:
            value: 18.2
            unit: MOhm cm
          totalOrganicCarbon:
            value: 3
            unit: ppb
      - name: H2SO4
        type: acid
        source:
          supplier: Merck Suprapur
        concentration:
          value: 0.1
          unit: mol / l
      - name: HCOOH
        type: acid
        source:
          supplier: Merck Suprapur
        chemicalIdentifiers:
          cas: 64-18-6
          smiles: OC(=O)C
        concentration:
          value: 0.1
          unit: mol / l
    ph:
      comment: "Estimated with CurTiPot (v4.4.0) using a temperature of 25 °C."
      value: 1.037
  electrodes:
    - name: RE
      function: reference electrode
      redoxSystem: Hg/Hg2SO4
      material: Hg
      description: |
        SI Analytics B3610+
          potentialDefiningConcentration:
        potassium sulfate: sat.
    - name: WE
      function: working electrode
      type: single crystal
      material: Au
      crystallographicOrientation: "111"
      source:
        supplier: MaTecK GmbH
      purity:
        grade: 5N
      geometricElectrolyteContactArea:
        value: 0.1241
        unit: cm²
      shape:
        type: cylinder
        height:
          value: 5
          unit: mm
        diameter:
          value: 4
          unit: mm
      preparationProcedure:
        description:
          - oval shape with 4 and 3.95 mm diameter
  electrochemicalCell:
    type: beaker cell
source:
  citationKey: hermann_2021_effect_138279
  url: https://doi.org/10.1016/j.electacta.2021.138279
  figure: 5a
  curve: blue
  originalFilename: 2017-03-02T14-58-41.000_0021_AUT84422.tsv
experimental:
  tags:
    - FAOR
  operationParameters:
    temperature:
      unit: deg_C
      value: 20
figureDescription:
  type: raw
  measurementType: CV
  scanRate:
    value: 10
    unit: mV / s
dataDescription:
  dialect:
    delimiter: "\t"
    decimal: '.'
    encoding: utf-8-sig
    headerLines: 0
    columnHeaderLines: 1
  fieldMapping:
    Time (s): t
    WE(1).Potential (V): E
    WE(1).Current (A): I
    Scan: cycle
  fieldUnits:
    - name: t
      unit: s
    - name: E
      unit: V
      reference: MSE-sat
    - name: I
      unit: A
echemdbSchemaVersion: 0.8.2

File: literature/source_data/hermann_2021_effect_138279/hermann_2021_effect_138279_f5a_green.yaml
curation:
  process:
    - role: experimentalist
      name: Johannes M. Hermann
      orcid: https://orcid.org/0000-0001-7119-1295
    - role: supervisor
      name: Ludwig A. Kibler
      orcid: https://orcid.org/0000-0003-1152-1445
system:
  type: electrochemical
  electrolyte:
    type: aqueous
    components:
      - name: water
        type: solvent
        chemicalIdentifiers:
          cas: 7732-18-5
          smiles: O
        proportion:
          value: 100
          unit: volume percent
        source:
          refinement: Sartorius arium 611UV
          purity:
            grade: ultrapure water
        purity:
          totalIonConductivity:
            value: 18.2
            unit: MOhm cm
          totalOrganicCarbon:
            value: 3
            unit: ppb
      - name: HClO4
        type: acid
        source:
          supplier: Merck Suprapur
        chemicalIdentifiers:
          cas: 7664-93-9
          smiles: Cl(=O)(=O)(=O)O
        concentration:
          value: 0.1
          unit: mol / l
      - name: H3PO4
        type: acid
        source:
          supplier: Merck Suprapur
        chemicalIdentifiers:
          cas: 7664-38-2
          smiles: OP(=O)(O)O
        concentration:
          value: 0.1
          unit: mol / l
      - name: HCOOH
        type: acid
        source:
          supplier: Merck Suprapur
        chemicalIdentifiers:
          cas: 64-18-6
          smiles: OC(=O)C
        concentration:
          value: 0.1
          unit: mol / l
    ph:
      comment: "Estimated with CurTiPot (v4.4.0) using a temperature of 25 °C."
      value: 1.069
  electrodes:
    - name: RE
      function: reference electrode
      redoxSystem: Hg/Hg2SO4
      material: Hg
      description: |
        SI Analytics B3610+
          potentialDefiningConcentration:
        potassium sulfate: sat.
    - name: WE
      function: working electrode
      type: single crystal
      material: Au
      crystallographicOrientation: "111"
      source:
        supplier: MaTecK GmbH
      purity:
        grade: 5N
      geometricElectrolyteContactArea:
        value: 0.1241
        unit: cm²
      shape:
        type: cylinder
        height:
          value: 5
          unit: mm
        diameter:
          value: 4
          unit: mm
      preparationProcedure:
        description:
          - oval shape with 4 and 3.95 mm diameter
  electrochemicalCell:
    type: beaker cell
source:
  citationKey: hermann_2021_effect_138279
  url: https://doi.org/10.1016/j.electacta.2021.138279
  figure: 5a
  curve: green
  originalFilename: 2017-03-03T13-19-23.000_0006_AUT84422.tsv
experimental:
  tags:
    - FAOR
  operationParameters:
    temperature:
      unit: deg_C
      value: 20
figureDescription:
  type: raw
  measurementType: CV
  scanRate:
    value: 10
    unit: mV / s
dataDescription:
  dialect:
    delimiter: "\t"
    decimal: '.'
    encoding: utf-8-sig
    headerLines: 0
    columnHeaderLines: 1
  fieldMapping:
    Time (s): t
    WE(1).Potential (V): E
    WE(1).Current (A): I
    Scan: cycle
  fieldUnits:
    - name: t
      unit: s
    - name: E
      unit: V
      reference: MSE-sat
    - name: I
      unit: A
echemdbSchemaVersion: 0.8.2

File: literature/source_data/hermann_2021_effect_138279/hermann_2021_effect_138279_f5a_orange.yaml
curation:
  process:
    - role: experimentalist
      name: Johannes M. Hermann
      orcid: https://orcid.org/0000-0001-7119-1295
    - role: supervisor
      name: Ludwig A. Kibler
      orcid: https://orcid.org/0000-0003-1152-1445
system:
  type: electrochemical
  electrolyte:
    type: aqueous
    components:
      - name: water
        type: solvent
        chemicalIdentifiers:
          cas: 7732-18-5
          smiles: O
        proportion:
          value: 100
          unit: volume percent
        source:
          refinement: Sartorius arium 611UV
          purity:
            grade: ultrapure water
        purity:
          totalIonConductivity:
            value: 18.2
            unit: MOhm cm
          totalOrganicCarbon:
            value: 3
            unit: ppb
      - name: HClO4
        type: acid
        source:
          supplier: Merck Suprapur
        chemicalIdentifiers:
          cas: 7601-90-3
          smiles: Cl(=O)(=O)(=O)O
        concentration:
          value: 0.1
          unit: mol / l
      - name: HCOOH
        type: acid
        source:
          supplier: Merck Suprapur
        chemicalIdentifiers:
          cas: 64-18-6
          smiles: OC(=O)C
        concentration:
          value: 0.1
          unit: mol / l
      - name: acetic acid
        type: acid
        source:
          supplier: Merck Suprapur
        chemicalIdentifiers:
          cas: 64-19-7
          smiles: CC(=O)O
        concentration:
          value: 0.1
          unit: mol / l
    ph:
      comment: "Estimated with CurTiPot (v4.4.0) using a temperature of 25 °C."
      value: 1.106
  electrodes:
    - name: RE
      function: reference electrode
      redoxSystem: Hg/Hg2SO4
      material: Hg
      description: |
        SI Analytics B3610+
          potentialDefiningConcentration:
        potassium sulfate: sat.
    - name: WE
      function: working electrode
      type: single crystal
      material: Au
      crystallographicOrientation: "111"
      source:
        supplier: MaTecK GmbH
      purity:
        grade: 5N
      geometricElectrolyteContactArea:
        value: 0.1241
        unit: cm²
      shape:
        type: cylinder
        height:
          value: 5
          unit: mm
        diameter:
          value: 4
          unit: mm
      preparationProcedure:
        description:
          - oval shape with 4 and 3.95 mm diameter
  electrochemicalCell:
    type: beaker cell
source:
  citationKey: hermann_2021_effect_138279
  url: https://doi.org/10.1016/j.electacta.2021.138279
  figure: 5a
  curve: orange
  originalFilename: 2017-03-06T19-11-39.000_0064_AUT84422.tsv
experimental:
  tags:
    - FAOR
  operationParameters:
    temperature:
      unit: deg_C
      value: 20
figureDescription:
  type: raw
  measurementType: CV
  scanRate:
    value: 10
    unit: mV / s
dataDescription:
  dialect:
    delimiter: "\t"
    decimal: '.'
    encoding: utf-8-sig
    headerLines: 0
    columnHeaderLines: 1
  fieldMapping:
    Time (s): t
    WE(1).Potential (V): E
    WE(1).Current (A): I
    Scan: cycle
  fieldUnits:
    - name: t
      unit: s
    - name: E
      unit: V
      reference: MSE-sat
    - name: I
      unit: A
echemdbSchemaVersion: 0.8.2

File: literature/source_data/hermann_2021_effect_138279/hermann_2021_effect_138279_f5a_red.yaml
curation:
  process:
    - role: experimentalist
      name: Johannes M. Hermann
      orcid: https://orcid.org/0000-0001-7119-1295
system:
  type: electrochemical
  electrolyte:
    type: aqueous
    components:
      - name: water
        type: solvent
        chemicalIdentifiers:
          cas: 7732-18-5
          smiles: O
        proportion:
          value: 100
          unit: volume percent
        source:
          refinement: Sartorius arium 611UV
          purity:
            grade: ultrapure water
        purity:
          totalIonConductivity:
            value: 18.2
            unit: MOhm cm
          totalOrganicCarbon:
            value: 3
            unit: ppb
      - name: HNO3
        type: acid
        source:
          supplier: Merck Suprapur
        chemicalIdentifiers:
          cas: 7697-37-2
          smiles: N(=O)(=O)O
        concentration:
          value: 0.1
          unit: mol / l
      - name: HCOOH
        type: acid
        source:
          supplier: Merck Suprapur
        chemicalIdentifiers:
          cas: 64-18-6
          smiles: OC(=O)C
        concentration:
          value: 0.1
          unit: mol / l
    ph:
      comment: "Estimated with CurTiPot (v4.4.0) using a temperature of 25 °C."
      value: 1.106
  electrodes:
    - name: RE
      function: reference electrode
      redoxSystem: Hg/Hg2SO4
      material: Hg
      description: |
        SI Analytics B3610+
          potentialDefiningConcentration:
        potassium sulfate: sat.
    - name: WE
      function: working electrode
      type: single crystal
      material: Au
      crystallographicOrientation: "111"
      source:
        supplier: MaTecK GmbH
      purity:
        grade: 5N
      geometricElectrolyteContactArea:
        value: 0.1241
        unit: cm²
      shape:
        type: cylinder
        height:
          value: 5
          unit: mm
        diameter:
          value: 4
          unit: mm
      preparationProcedure:
        description:
          - oval shape with 4 and 3.95 mm diameter
  electrochemicalCell:
    type: beaker cell
source:
  citationKey: hermann_2021_effect_138279
  url: https://doi.org/10.1016/j.electacta.2021.138279
  figure: 5a
  curve: red
  originalFilename: 2018-12-08T08-45-01.000_0003_AUT84422.tsv
experimental:
  tags:
    - FAOR
  operationParameters:
    temperature:
      unit: deg_C
      value: 20
figureDescription:
  type: raw
  measurementType: CV
  scanRate:
    value: 10
    unit: mV / s
dataDescription:
  dialect:
    delimiter: "\t"
    decimal: '.'
    encoding: utf-8-sig
    headerLines: 0
    columnHeaderLines: 1
  fieldMapping:
    Time (s): t
    WE(1).Potential (V): E
    WE(1).Current (A): I
    Scan: cycle
  fieldUnits:
    - name: t
      unit: s
    - name: E
      unit: V
      reference: MSE-sat
    - name: I
      unit: A
echemdbSchemaVersion: 0.8.2

File: literature/source_data/hermann_2021_effect_138279/hermann_2021_effect_138279_f5a_violet.yaml
curation:
  process:
    - role: experimentalist
      name: Johannes M. Hermann
      orcid: https://orcid.org/0000-0001-7119-1295
system:
  type: electrochemical
  electrolyte:
    type: aqueous
    components:
      - name: water
        type: solvent
        chemicalIdentifiers:
          cas: 7732-18-5
          smiles: O
        proportion:
          value: 100
          unit: volume percent
        source:
          refinement: Sartorius arium 611UV
          purity:
            grade: ultrapure water
        purity:
          totalIonConductivity:
            value: 18.2
            unit: MOhm cm
          totalOrganicCarbon:
            value: 3
            unit: ppb
      - name: HClO4
        type: acid
        source:
          supplier: Merck Suprapur
        chemicalIdentifiers:
          cas: 7601-90-3
          smiles: Cl(=O)(=O)(=O)O
        concentration:
          value: 0.1
          unit: mol / l
      - name: glycolic acid
        type: acid
        source:
          supplier: Sigma-Aldrich BioXtra
        chemicalIdentifiers:
          cas: 79-14-1
          smiles: OCC(=O)O
        concentration:
          value: 0.1
          unit: mol / l
      - name: HCOOH
        type: acid
        source:
          supplier: Merck Suprapur
        chemicalIdentifiers:
          cas: 64-18-6
          smiles: OC(=O)C
        concentration:
          value: 0.1
          unit: mol / l
    ph:
      comment: "Estimated with CurTiPot (v4.4.0) using a temperature of 25 °C."
      value: 1.105
  electrodes:
    - name: RE
      function: reference electrode
      redoxSystem: Hg/Hg2SO4
      material: Hg
      description: |
        SI Analytics B3610+
          potentialDefiningConcentration:
        potassium sulfate: sat.
    - name: WE
      function: working electrode
      type: single crystal
      material: Au
      crystallographicOrientation: "111"
      source:
        supplier: MaTecK GmbH
      purity:
        grade: 5N
      geometricElectrolyteContactArea:
        value: 0.1241
        unit: cm²
      shape:
        type: cylinder
        height:
          value: 5
          unit: mm
        diameter:
          value: 4
          unit: mm
      preparationProcedure:
        description:
          - oval shape with 4 and 3.95 mm diameter
  electrochemicalCell:
    type: beaker cell
source:
  citationKey: hermann_2021_effect_138279
  url: https://doi.org/10.1016/j.electacta.2021.138279
  figure: 5a
  curve: violet
  originalFilename: 2017-03-15T11-03-19.000_0003_AUT84422.tsv
experimental:
  tags:
    - FAOR
  operationParameters:
    temperature:
      unit: deg_C
      value: 20
figureDescription:
  type: raw
  measurementType: CV
  scanRate:
    value: 10
    unit: mV / s
dataDescription:
  dialect:
    delimiter: "\t"
    decimal: '.'
    encoding: utf-8-sig
    headerLines: 0
    columnHeaderLines: 1
  fieldMapping:
    Time (s): t
    WE(1).Potential (V): E
    WE(1).Current (A): I
    Scan: cycle
  fieldUnits:
    - name: t
      unit: s
    - name: E
      unit: V
      reference: MSE-sat
    - name: I
      unit: A
echemdbSchemaVersion: 0.8.2
